Repository: xiaxianlin/pcb-study

# PCB 设计系统教学课程

> 从电学基础到 PCB 设计、制作与验证。以理解、练习、实物验证和复盘为推进依据，不以课时或月份作为完成标准。

## 目录结构

```
pcb-course/
├── README.md            本文件：学习路线与索引
├── chapters/            35 章正文，按阶段分组
│   ├── phase1/          01～08  电学、元件、运放
│   ├── phase2/          09～16  EDA、焊接、封装、布局、电源、接口、项目
│   ├── phase3/          17～23  单片机、最小系统、实战、测试、评审
│   ├── phase4/          24～30  存储/DDR、SI-PI、EMC、DFM、多层板项目
│   └── phase5/          31～35  返修、求职、作品集、证书、供应链
├── docs/                练习手册、审核报告与阶段规划
├── archive/legacy-01-26/ 旧版 26 章讲义（已被 chapters 取代，仅存档）
├── site/                静态站点源码与构建脚本
└── 短视频/               课程短视频素材
```

## 使用方法

课程按建议学习顺序重新编号。基础课先学能支撑下一步实践的部分；焊接、工程实践与测试的进阶章节可在项目推进时回看。练习从安全低压电路开始；市电、锂电池及高风险维修只在具备明确条件和指导时学习。

项目成果分为**设计练习、参考工程解读和实物验证**。只有实际完成并保留记录，才能标注为实测通过。STM32 示例固件仅完成编译与镜像结构检查，尚未下载或在实板运行。

## 学习路径与练习资料

先从安全低压测量、基础器件和典型电路入手；学完第 04、05 章的相关内容后，练习传感器、比较器与驱动。完成第 09、10 章的 EDA 与基础焊接后，可继续开展首板、循迹小车和 STM32 项目。以下练习资料与 35 章并行使用，不改变课号和原有学习勾选项。

- [基础练习与实验记录手册](docs/基础练习与实验记录手册.md)：限流、分压、滤波、开关和比较器的带答案练习与实验记录表。
- [模拟电路进阶练习](docs/模拟电路进阶练习.md)：运放、高低端电流检测、恒流反馈、比较器迟滞与跨阻放大的带答案练习。

新项目的设计、仿真、规则检查、生产准备与实板测试分别记录；没有实际结果的项目保持待验证。初学练习只使用合适的隔离低压供电。

## 学习路线与阶段验收

### 一、电学与器件基础

| 顺序 | 课程 | 核心内容 |
|---|---|---|
| 01 | [基础概念](chapters/phase1/01-基础概念.md) | 电压、电流、电阻、功率与安全低压入门 |
| 02 | [电阻](chapters/phase1/02-电阻.md) | 串并联、分压、限流与功率 |
| 03 | [电容](chapters/phase1/03-电容.md) | 储能、滤波、去耦与 RC 时间常数 |
| 04 | [电感](chapters/phase1/04-电感.md) | 储能、续流、LC 滤波与磁饱和 |
| 05 | [二极管](chapters/phase1/05-二极管.md) | 单向导电、整流、稳压与钳位 |
| 06 | [三极管](chapters/phase1/06-三极管.md) | 放大与开关、偏置与驱动 |
| 07 | [MOS 管](chapters/phase1/07-MOS.md) | 低边/高边开关、栅极驱动与选型 |
| 08 | [运算放大器](chapters/phase1/08-运放.md) | 虚短虚断、缓冲、放大与比较 |

**阶段验收：**能分析基本电路，识别元件和参数，在安全低压条件下完成基础测量并记录。

### 二、EDA、PCB 与基础制作

| 顺序 | 课程 | 核心内容 |
|---|---|---|
| 09 | [EDA 与原理图入门](chapters/phase2/09-EDA与原理图.md) | 原理图→网表→PCB→生产文件的数据链 |
| 10 | [焊接与返修基础](chapters/phase2/10-焊接与返修基础.md) | 润湿、工具、通孔/贴片/QFN 与安全边界 |
| 11 | [封装、元件库与 BOM](chapters/phase2/11-封装与BOM.md) | 封装四要素、焊盘、BOM 与替代料 |
| 12 | [PCB 布局与布线基础](chapters/phase2/12-PCB布局与布线.md) | 布局六原则、线宽、过孔与飞线走查 |
| 13 | [电源模块与电源树](chapters/phase2/13-电源模块与电源树.md) | LDO/Buck/Boost、电源树、热与布局 |
| 14 | [接口、ESD 与保护](chapters/phase2/14-接口与保护.md) | USB/HDMI/RJ45、ESD/TVS/共模 |
| 15 | [时钟、复位、调试与常见模块](chapters/phase2/15-时钟复位与调试.md) | 晶振负载电容、复位 RC、SWD、I²C |
| 16 | [阶段项目：2 层控制板](chapters/phase2/16-阶段项目2层控制板.md) | 继电器、RS485、输入保护与强弱电分区 |

**阶段验收：**能画简单原理图和 2 层 PCB，说明焊接、供电、接口、时钟与复位的基本要求。

### 三、单片机与第一块项目板

| 顺序 | 课程 | 核心内容 |
|---|---|---|
| 17 | [单片机基础与常用外设](chapters/phase3/17-单片机基础与常用外设.md) | GPIO、推挽/开漏、ADC、UART/SPI/I²C |
| 18 | [STM32 最小系统与开发板原理图](chapters/phase3/18-STM32最小系统.md) | 电源去耦、晶振、复位、BOOT、SWD |
| 19 | [2 层板布局布线实战](chapters/phase3/19-2层板布局布线实战.md) | 地平面、晶振包地、USB 差分与电源 |
| 20 | [首板上电与 Bring-Up](chapters/phase3/20-首板上电与Bring-Up.md) | 限流、上电顺序、电源/时钟/调试排查 |
| 21 | [硬件测试与可靠性](chapters/phase3/21-硬件测试与可靠性.md) | 功能/性能/环境/可靠性、降额与 FMEA |
| 22 | [经典开源工程解读](chapters/phase3/22-经典开源工程解读.md) | 结构、电源、接口、布局、测试五步读图 |
| 23 | [阶段复盘与设计评审](chapters/phase3/23-阶段复盘与设计评审.md) | 图/板/料/测清单、P0/P1/P2 与闭环 |

**阶段验收：**理解程序与硬件的关系，完成设计或参考工程分析，并分别记录制作、下载和实测状态。

### 四、多层板与高速设计

| 顺序 | 课程 | 核心内容 |
|---|---|---|
| 24 | [存储与 DDR 基础](chapters/phase4/24-存储与DDR基础.md) | NOR/NAND/DDR、Bank/Row/Column、Fly-by |
| 25 | [叠层、阻抗与 SI/PI 基础](chapters/phase4/25-叠层阻抗与SI-PI.md) | 2/4/6/8 层、微带/带状、阻抗与回流 |
| 26 | [EMC/ESD 与防护设计](chapters/phase4/26-EMC-ESD与防护.md) | 三要素、共模/差模、GDT+TVS、缝隙 |
| 27 | [DFM、拼板与生产成本](chapters/phase4/27-DFM拼板与成本.md) | 工艺边、V-cut/邮票孔、Mark 与成本 |
| 28 | [4 层板项目：H3 机顶盒](chapters/phase4/28-4层板H3机顶盒.md) | 4 层分区、DDR3、HDMI/USB、Wi-Fi 净空 |
| 29 | [6 层板项目：RK3576 AI 主板](chapters/phase4/29-6层板RK3576AI主板.md) | 6 层叠层、多路时序、PCIe/USB3 |
| 30 | [8 层板项目：RK3588 工业主板（选学）](chapters/phase4/30-8层板RK3588工业主板.md) | 8 层双地、宽压、隔离、宽温 |

**阶段验收：**能依据具体器件、叠层与制造条件解释约束；资料不足时选择局部设计或参考工程分析。第 30 章为选学。

### 五、维修、就业与持续进阶

| 顺序 | 课程 | 核心内容 |
|---|---|---|
| 31 | [消费电子维修与 BGA 返修（选学）](chapters/phase5/31-消费电子维修与BGA返修.md) | 维修四步、BGA 五步与限流 |
| 32 | [硬件工程师职业路径与简历](chapters/phase5/32-硬件工程师职业路径与简历.md) | 岗位地图、STAR、6～12 月路线 |
| 33 | [作品集与面试表达](chapters/phase5/33-作品集与面试表达.md) | 证据链、10～15 页作品集、高频问题 |
| 34 | [证书与认证（选学）](chapters/phase5/34-证书与认证.md) | 四类证书、CE/FCC/UL 与价值判断 |
| 35 | [供应链、成本与学习资源](chapters/phase5/35-供应链成本与学习资源.md) | BOM/PCBA 成本、采购路径、资源库 |

**阶段验收：**结合目标选择维修、就业与认证内容；第 31、34 章为选学，第 35 章可全程查阅。

## 贯穿练习与项目记录

以低压 LED / RC 练习连接电路计算、测量、EDA 和焊接；接着通过纯硬件循迹小车练习传感、比较器与驱动，之后以 STM32 项目串起数据手册、供电、接口、代码和测试。实践时记录：

1. 目标和范围：功能、输入输出及不包含的部分。
2. 设计依据：具体型号、手册版本、约束出处和选型条件。
3. 设计文件：原理图、PCB、封装、BOM 与生产文件版本。
4. 制作条件：板厂工艺、器件来源、替代料与装配方式。
5. 验证结果：仪器、接线、条件、预期值、实际值和异常。
6. 复盘与未决项：修改记录、未验证事项和下一步。

## 课程编号与参考资料

参考资料见各章末尾和第 35 章。器件手册、特定板厂工艺与实际测试条件优先于没有适用范围的经验口诀；工具菜单依实际软件版本为准。

File: chapters/phase2/10-焊接与返修基础.md
# 第 10 章 · 焊接与返修基础

> **所属阶段**：阶段二 · 从原理图到第一块板
> **前置课程**：第 09 章 EDA 与原理图入门
> **本课难度**：⭐⭐

## 本章目标

学完本章，你应该能够：

1. 认识烙铁、热风枪、焊锡、助焊剂、吸锡带、镊子等基础工具，并知道各自用途。
2. 解释“热、锡、助焊剂、时间”四个变量，理解为什么温度不是越高越好。
3. 独立焊接通孔元件和 0805/0603 贴片元件，焊点光亮、无连锡。
4. 识别虚焊、冷焊、连锡、 tombstone、焊盘脱落五类常见缺陷。
5. 用热风枪拆焊 SOP/QFN，知道什么时候该用烙铁、什么时候该用热风。
6. 用万用表通断档和目视/放大镜做焊后检查。
7. 说出至少 8 个焊接新手坑，并知道安全边界。

焊接是硬件工程师的“ handwriting”。你可以不会画多层板，但不能不会焊。焊不好，原理图再对，板子也会时好时坏。

## 正文

### 10.1 它解决什么问题：三个真实场景

#### 10.1.1 场景一：板子时好时坏，原来是虚焊

一块 LED 板，上电有时亮有时不亮。万用表测电压正常，轻压一下电阻又亮了。拆下来发现电阻一端只有锡堆，没有真正润湿焊盘——这就是虚焊。虚焊的接触电阻随温度/应力变化，万用表静态测不出来，产品到了客户手里才出问题。

#### 10.1.2 场景二：贴片电容“立碑”，一端翘起

回流焊时，0805 电容一端先熔化，另一端被表面张力拉起，像墓碑一样立起来。原因可能是焊盘不对称、锡量不均、升温太快。手工焊也会出现一端吃锡、一端没吃锡的“立碑”。

#### 10.1.3 场景三：拆一个 QFN，把焊盘全带掉了

没有热风枪，用烙铁硬撬 QFN，焊盘铜箔被拉掉，板子报废。拆焊不是“用力”，是“让锡同时熔化”。工具、温度、助焊剂、加热方式，缺一不可。

### 10.2 它是什么：焊接是“润湿”，不是“堆锡”

焊接的本质是：**熔化的焊锡在助焊剂帮助下，润湿两个金属表面，冷却后形成金属间化合物连接**。

四个变量：

- **热**：烙铁/热风把焊盘和引脚同时加热到焊锡熔点以上。
- **锡**：填充间隙，形成连接。
- **助焊剂**：清除氧化层，帮助润湿；受热后失效。
- **时间**：太短不润湿，太长氧化/烫坏器件。

> **术语第一次出现**：润湿（wetting）指焊锡在金属表面铺开、形成薄而连续的合金层。焊点表面光亮、呈凹月面，说明润湿好；锡堆成球、表面粗糙，说明润湿差。

常见焊锡：

| 类型 | 熔点 | 特点 | 适用 |
|---|---:|---|---|
| Sn63/Pb37 有铅 | 183℃ | 好焊、光亮 | 练习、维修（注意环保/健康） |
| SAC305 无铅 | 217～220℃ | 环保、熔点高 | 产品、出口 |
| 低温锡 | 138℃ | 易焊、强度低 | 返修/热敏器件，不作为主焊料 |

#### 10.2.1 润湿的四个阶段

焊接不是“锡化了就行”，而是四个阶段：

1. **预热**：烙铁把焊盘、引脚同时升到接近熔点，助焊剂开始活化。
2. **润湿**：焊锡在助焊剂作用下铺开，排出氧化层和空气。
3. **扩散**：锡与铜/镍表面形成薄薄的金属间化合物（IMC），这是真正的连接。
4. **冷却**：焊锡凝固，焊点成型；冷却太快会应力大，太慢会晶粒粗大。

润湿好坏看“润湿角”：

| 润湿角 | 外观 | 判断 |
|---|---|---|
| <30° | 薄而连续、凹月面、光亮 | 良好 |
| 30～60° | 锡堆起、边缘圆 | 一般，可能热量不足 |
| >90° | 锡成球、不铺展 | 未润湿，虚焊 |

```svg
<svg xmlns="http://www.w3.org/2000/svg" viewBox="0 0 720 300">
  <text x="20" y="30" font-size="16" fill="currentColor">图 10-1：润湿角：良好 / 一般 / 未润湿</text>
  <line x1="40" y1="160" x2="250" y2="160" stroke="currentColor" stroke-width="2"/>
  <path d="M60 160 Q110 120 160 160" fill="none" stroke="currentColor" stroke-width="3"/>
  <text x="70" y="195" font-size="13" fill="currentColor">良好：凹月面</text>
  <line x1="270" y1="160" x2="480" y2="160" stroke="currentColor" stroke-width="2"/>
  <path d="M300 160 Q340 115 380 160" fill="none" stroke="currentColor" stroke-width="3"/>
  <text x="300" y="195" font-size="13" fill="currentColor">一般：锡堆起</text>
  <line x1="500" y1="160" x2="700" y2="160" stroke="currentColor" stroke-width="2"/>
  <circle cx="570" cy="135" r="24" fill="none" stroke="currentColor" stroke-width="3"/>
  <text x="520" y="195" font-size="13" fill="currentColor">未润湿：成球</text>
  <text x="40" y="250" font-size="12" fill="currentColor">润湿角越小，接触面积越大，机械/电气连接越好。</text>
</svg>
```

> **术语第一次出现**：IMC（intermetallic compound，金属间化合物）是焊锡与焊盘金属在界面生成的合金层。它太薄则连接不牢，太厚则脆；回流时间过长会让 IMC 过厚。

#### 10.2.2 四个变量互相制约

焊接质量不是“某个参数对了”就行，而是热、锡、助焊剂、时间四者配合：

| 变量 | 不足 | 过量 | 怎么判断“够” |
|---|---|---|---|
| 热 | 不润湿、虚焊 | 氧化、焊盘翘、器件坏 | 锡铺开、凹月面、2～3 秒内完成 |
| 锡 | 连接不牢、空隙 | 锡球、掩盖虚焊、连锡 | 覆盖焊盘、引脚轮廓可见 |
| 助焊剂 | 润湿差、锡成球 | 残留、飞溅、腐蚀 | 少量活化、焊后按需清理 |
| 时间 | 冷焊、IMC 不足 | IMC 过厚、氧化 | 焊点成型即撤，不反复烫 |

一个常见误区是“温度不够就多烫一会儿”。实际上，温度不足时延长加热会让助焊剂先失效，锡越烫越不润湿；正确做法是**提高热输入能力**（换大头/预热/补锡），而不是单纯延长时间。

#### 10.2.3 有铅、无铅与低温锡怎么选

| 焊料 | 熔点 | 强度 | 润湿 | 适用 | 不适用 |
|---|---:|---|---|---|---|
| Sn63/Pb37 | 183℃ | 中 | 好 | 练习/维修 | 出口产品（RoHS） |
| SAC305 | 217～220℃ | 中高 | 一般 | 产品/出口 | 热敏器件/低温场景 |
| SnBi 低温 | 138℃ | 低 | 好 | 返修/热敏 | 振动/受力/高温 |

注意：

- 有铅/无铅不要混用；混用熔点不确定，焊点脆。
- 无铅烙铁头寿命短，温度高氧化快，要勤清洁/换头。
- 低温锡不是“万能返修锡”；BGA/大焊盘用低温锡，机械强度可能不够。

### 10.3 关键参数与工具选择

| 参数/工具 | 推荐值 | 说明 |
|---|---|---|
| 烙铁温度 | 有铅 300～330℃，无铅 330～360℃ | 大焊盘/散热快取上限 |
| 烙铁功率 | 60～80W 恒温 | 功率太小，补热慢，焊点发灰 |
| 烙铁头 | 刀头/尖头/马蹄头各一 | 刀头适合多脚拖焊，尖头适合细线 |
| 焊锡丝 | 0.6～0.8mm，含助焊剂 | 太粗不好控量 |
| 助焊剂 | 松香/免洗 | 不要用酸性焊膏 |
| 热风枪 | 300～380℃，风量中低 | 拆 QFN/BGA 用 |
| 吸锡带 | 宽 1.5～2.5mm | 拆通孔/清理焊盘 |
| 放大镜/显微镜 | 5～20 倍 | 检查虚焊/连锡 |

读工具参数的三个条件：

1. **温度是烙铁头温度，不是焊点温度**：大焊盘/多层板散热快，实际焊点温度低 20～50℃。
2. **有铅/无铅不同**：无铅熔点高，温度不够会“豆腐渣”焊点。
3. **风量不是越大越好**：风大吹飞小元件，也容易把周边塑料件烤变形。

#### 10.3.1 工具不是越贵越好，是“热够、手稳、看得见”

| 工具 | 关键指标 | 常见误区 | 怎么选 |
|---|---|---|---|
| 恒温烙铁 | 60～80W、回温快 | 只看功率不看头 | 选带温控、头可换的 |
| 烙铁头 | 刀头/尖头/马蹄头 | 一个头焊所有 | 至少三支，按焊盘选 |
| 热风枪 | 温度可调、风量可调 | 风量开最大 | 选带数显、风量中低 |
| 焊锡丝 | 0.6～0.8mm、含助焊剂 | 越粗越好 | 细焊盘用 0.6，通孔用 0.8 |
| 助焊剂 | 免洗/松香 | 酸性焊膏 | 少量、及时清理 |
| 吸锡带 | 1.5～2.5mm | 用脏了还继续 | 一次性或及时换 |
| 放大镜 | 5～20 倍 | 只靠肉眼 | 有灯、视野大 |

```svg
<svg xmlns="http://www.w3.org/2000/svg" viewBox="0 0 720 280">
  <text x="20" y="30" font-size="16" fill="currentColor">图 10-2：三种常用烙铁头与适用场景</text>
  <path d="M60 110 L160 110 L180 95 L180 125 L160 110" fill="none" stroke="currentColor" stroke-width="2"/>
  <text x="60" y="160" font-size="12" fill="currentColor">尖头：细线/密脚</text>
  <path d="M260 110 L350 110 L370 85 L390 135 L370 110" fill="none" stroke="currentColor" stroke-width="2"/>
  <text x="260" y="160" font-size="12" fill="currentColor">刀头：拖焊/多脚</text>
  <path d="M470 110 L560 110 Q590 110 590 135 Q590 160 560 160 L470 160" fill="none" stroke="currentColor" stroke-width="2"/>
  <text x="470" y="190" font-size="12" fill="currentColor">马蹄头：大焊盘/补热</text>
  <text x="40" y="240" font-size="12" fill="currentColor">选头原则：接触面积够大、能同时碰到焊盘和引脚，但不碰到隔壁。</text>
</svg>
```

#### 10.3.2 温度到底准不准

烙铁数显 350℃，焊点不一定 350℃。三个原因：

1. **头温≠焊点温度**：头离开焊台会掉温；大焊盘一碰就掉 30～50℃。
2. **传感器位置**：便宜烙铁测的是发热芯，不是头尖。
3. **校准**：用烙铁温度计/热电偶测头尖，偏差超过 ±20℃ 要校。

自己校准的笨办法：用 0.8mm 焊锡丝碰头尖，看几秒熔化。Sn63 在 183℃ 熔，SAC305 在 217℃ 熔；如果 300℃ 还熔得慢，实际温度可能不够。

#### 10.3.3 静电防护：看不见的杀手

MOS 管、MCU、USB 接口芯片对静电敏感。冬天脱毛衣的静电可达几千伏，人体感觉不到，芯片已经损伤。

三条基本措施：

1. **戴防静电手环**，可靠接地；没有手环时，先摸一下接地金属放电。
2. **工作台铺防静电台垫**，烙铁/热风枪接地。
3. **器件用防静电袋/盒**，不要用普通塑料袋；拆下的芯片放回防静电盒。

静电损伤常常“当时能用，几天后失效”，比直接烧坏更难查。养成习惯比买贵设备重要。

### 10.4 三个典型焊接场景

#### 10.4.1 通孔元件：电阻、排针、连接器

步骤：

1. 元件插入，引脚露出焊盘 1～2mm。
2. 烙铁同时接触焊盘和引脚，预热 1～2 秒。
3. 焊锡丝送到焊盘/引脚交界，熔化适量锡。
4. 先撤锡丝，再撤烙铁，焊点自然形成凹月面。
5. 剪脚，保留 0.5～1mm。

```svg
<svg xmlns="http://www.w3.org/2000/svg" viewBox="0 0 720 300">
  <text x="20" y="30" font-size="16" fill="currentColor">图 10-3：通孔焊接四步</text>
  <rect x="30" y="60" width="140" height="100" rx="8" fill="none" stroke="currentColor" stroke-width="1.5"/>
  <text x="45" y="85" font-size="14" fill="currentColor">① 插入</text>
  <line x1="70" y1="100" x2="70" y2="140" stroke="currentColor" stroke-width="3"/>
  <rect x="55" y="95" width="30" height="12" fill="none" stroke="currentColor" stroke-width="1.5"/>
  <circle cx="70" cy="145" r="5" fill="none" stroke="currentColor" stroke-width="1.5"/>
  <rect x="190" y="60" width="140" height="100" rx="8" fill="none" stroke="currentColor" stroke-width="1.5"/>
  <text x="205" y="85" font-size="14" fill="currentColor">② 预热</text>
  <line x1="230" y1="100" x2="230" y2="140" stroke="currentColor" stroke-width="3"/>
  <line x1="245" y1="135" x2="260" y2="120" stroke="currentColor" stroke-width="4"/>
  <text x="250" y="155" font-size="12" fill="currentColor">烙铁</text>
  <rect x="350" y="60" width="140" height="100" rx="8" fill="none" stroke="currentColor" stroke-width="1.5"/>
  <text x="365" y="85" font-size="14" fill="currentColor">③ 送锡</text>
  <line x1="390" y1="100" x2="390" y2="140" stroke="currentColor" stroke-width="3"/>
  <line x1="400" y1="125" x2="420" y2="135" stroke="currentColor" stroke-width="3"/>
  <text x="410" y="155" font-size="12" fill="currentColor">焊锡丝</text>
  <rect x="510" y="60" width="160" height="100" rx="8" fill="none" stroke="currentColor" stroke-width="1.5"/>
  <text x="525" y="85" font-size="14" fill="currentColor">④ 成型</text>
  <line x1="550" y1="100" x2="550" y2="140" stroke="currentColor" stroke-width="3"/>
  <path d="M535 145 Q550 130 565 145" fill="none" stroke="currentColor" stroke-width="2"/>
  <text x="530" y="170" font-size="12" fill="currentColor">凹月面、光亮</text>
</svg>
```

#### 10.4.2 贴片元件：0805/0603 电阻、电容

步骤：

1. 焊盘上先点少量锡（一端）。
2. 镊子夹元件，先焊一端固定。
3. 检查位置，再焊另一端。
4. 两端焊点应大小相近，元件不歪。

常见错误：
- 先堆一大坨锡，元件浮起；
- 两端锡量差太多，立碑；
- 烙铁停留太久，焊盘翘起。

#### 10.4.3 SOP/QFN：拖焊与热风

SOP/QFP 多脚芯片：

1. 对齐 1 脚，先焊对角两个脚固定。
2. 加助焊剂，刀头带锡拖过引脚。
3. 吸锡带清理连锡。
4. 放大镜检查虚焊。

QFN：

1. 焊盘涂薄锡/焊膏。
2. 热风枪均匀加热，芯片自动对位。
3. 轻推芯片，能回弹说明锡全熔。
4. 冷却后检查侧面爬锡和底部散热焊盘。

#### 10.4.4 大焊盘、散热焊盘与连接器

大焊盘/散热焊盘最容易“看着化了，其实没连”。原因：铜面积大，烙铁的热被迅速导走。处理顺序：

1. **预热整板**：用预热台/热风把板子到 80～120℃，减小温差。
2. **加大烙铁头**：马蹄头/刀头，接触面积大。
3. **提高温度**：比小焊点高 20～30℃，但不要超过 380℃。
4. **先给焊盘补锡**：形成热桥，再把器件引脚压上去。
5. **停留足够但不过长**：看到锡完全铺开、器件能回弹再撤。

连接器（USB、排针、端子）注意：

- 先固定机械脚，再焊信号脚；否则插拔时焊盘受力。
- 排针焊完再剪脚，剪脚后补焊，避免虚焊。
- 大电流端子要加锡、加粗走线，焊点不是“导电主力”。

```svg
<svg xmlns="http://www.w3.org/2000/svg" viewBox="0 0 720 300">
  <text x="20" y="30" font-size="16" fill="currentColor">图 10-4：散热焊盘的热桥与热风返修</text>
  <rect x="60" y="80" width="200" height="120" fill="none" stroke="currentColor" stroke-width="1.5"/>
  <text x="80" y="105" font-size="13" fill="currentColor">大铜面/散热焊盘</text>
  <rect x="110" y="130" width="60" height="40" fill="none" stroke="currentColor" stroke-width="2"/>
  <text x="118" y="155" font-size="10" fill="currentColor">器件</text>
  <line x1="170" y1="150" x2="220" y2="150" stroke="currentColor" stroke-width="3"/>
  <text x="225" y="155" font-size="11" fill="currentColor">补锡热桥</text>
  <path d="M330 180 Q360 120 390 180" fill="none" stroke="currentColor" stroke-width="2"/>
  <text x="330" y="205" font-size="12" fill="currentColor">热风环绕</text>
  <rect x="430" y="110" width="180" height="80" fill="none" stroke="currentColor" stroke-width="1.5"/>
  <text x="450" y="140" font-size="12" fill="currentColor">预热台 80～120℃</text>
  <text x="450" y="165" font-size="11" fill="currentColor">减小整板温差</text>
  <text x="40" y="250" font-size="12" fill="currentColor">大焊盘先预热、再补锡、再加热；不要只靠烙铁头硬顶。</text>
</svg>
```

#### 10.4.5 拆焊与返修：先保焊盘，再保器件

拆焊的目标不是“把器件弄下来”，是“焊盘完好、器件可再用”。顺序：

1. **断电/放电**，确认没有残余电压。
2. **加助焊剂**，让旧锡重新活化。
3. **补锡**：旧焊点锡少/氧化时，先补一点新锡，热传导更好。
4. **加热**：热风环绕，不要只吹一个脚；QFN/BGA 要预热。
5. **轻推/轻夹**：锡全熔后器件会“浮起”，轻推能回弹再取。
6. **清焊盘**：吸锡带+助焊剂，把残锡吸平；不要用烙铁硬刮。
7. **检查**：焊盘是否翘起、阻焊是否脱落、邻近器件是否被吹移位。

返修红线：

- 不撬、不砸、不硬拉；焊盘翘起比器件损坏更贵。
- 热风温度不超过器件手册的回流峰值；塑料连接器要遮挡。
- 拆下来的器件如果要复用，先测引脚/极性，再决定是否上板。

#### 10.4.6 一张焊接工艺卡

把参数写成卡，比记在脑子里可靠。下面是一张练习用工艺卡，实际生产以板厂/器件手册为准。

| 场景 | 烙铁温度 | 烙铁头 | 焊锡丝 | 助焊剂 | 单点时间 |
|---|---:|---|---|---|---|
| 通孔电阻/排针 | 320℃ | 刀头/马蹄 | 0.8mm | 松香 | 2～3s |
| 0805/0603 | 310℃ | 尖头 | 0.6mm | 免洗 | 1～2s |
| SOP-8 密脚 | 330℃ | 刀头 | 0.6mm | 免洗 | 拖焊 2～3s |
| QFN 散热焊盘 | 350℃+预热 | 热风 | 锡膏 | 免洗 | 20～40s |
| USB/排针连接器 | 330℃ | 马蹄 | 0.8mm | 松香 | 2～4s |
| 大铜面/接地 | 350℃+预热 | 马蹄 | 1.0mm | 松香 | 3～5s |

工艺卡还要写“三不焊”：

- 焊盘氧化/污染不焊：先清洁，否则锡只成球。
- 器件受潮不焊：潮敏器件（MSL）要烘烤，否则回流会“爆米花”。
- 板子没固定不焊：一手拿板一手拿烙铁，焊点必抖。

#### 10.4.7 五个递进练习

练习不是“焊一个算一个”，每个练习只练一个变量：

| 练习 | 目标 | 成功标准 | 常见失败 |
|---|---|---|---|
| 1. 通孔电阻 10 个 | 练“同时加热焊盘+引脚” | 10 个凹月面、无虚焊 | 只烫引脚，焊盘不润湿 |
| 2. 0805 电阻 10 个 | 练“先固定一端再焊另一端” | 不歪、不立碑、锡量一致 | 一端堆锡太多 |
| 3. SOP-8 拖焊 | 练“助焊剂+刀头+吸锡带” | 脚间无连锡、无虚焊 | 拖太快，锡没铺开 |
| 4. QFN 热风 | 练“预热+环绕风+回弹” | 侧面爬锡、底部无空洞 | 风太大吹飞/只吹一面 |
| 5. 拆焊+清焊盘 | 练“保焊盘” | 焊盘平整、无翘起 | 硬撬、吸锡带太脏 |

每个练习拍“前/后/放大”三张照片，写一句“这次改了哪个参数”。五次之后，你会有一张自己的参数表，而不是背别人的数字。

#### 10.4.8 通孔返修与 BGA 的边界

通孔器件拆焊：

- 单脚：补锡→加热→吸锡→轻拔。
- 多脚排针：热风+吸锡带，或专用吸锡枪；不要一脚一脚硬拔，容易翘焊盘。
- 连接器：先拆机械脚，再拆信号脚；塑料件怕热，要遮挡。

BGA 不在本章要求“会做”，但要知道边界：

- 需要预热台/返修台、BGA 植球、X 光/内窥检查。
- 家用热风枪“吹下来”通常焊盘/芯片都受损，不建议练。
- 返修后要做跌落/热循环/功能测试，不能只看“能开机”。

#### 10.4.9 焊点在真实环境里怕什么

| 环境因素 | 对焊点的影响 | 设计/工艺对策 |
|---|---|---|
| 振动 | 裂纹从焊点边缘起 | 加支撑/胶固/柔性连接 |
| 热循环 | IMC 长大、热膨胀失配 | 控制回流时间、避免大铜面直连 |
| 潮湿 | 助焊剂残渣吸潮、漏电 | 清洗/三防漆 |
| 盐雾 | 腐蚀、爬电 | 三防漆/密封/材料选择 |
| 电流 | 接触电阻发热、热失效 | 足够锡量/铜箔/散热 |
| 机械插拔 | 连接器焊盘受力 | 机械脚固定/加强焊盘 |

焊点不是“焊亮就行”，是要在振动、温度、湿度下活几年。练习板可以只看外观，产品板必须想环境。

#### 10.4.10 先焊什么、后焊什么

推荐顺序：

1. 最矮/最耐热的先焊：电阻、电容、二极管。
2. 再焊 IC/密脚器件：SOP/QFN。
3. 再焊高的/怕热的：连接器、电解电容、蜂鸣器。
4. 最后焊机械件/易损件：排针、端子、显示屏。

原因：矮件先焊，板子能平放；怕热件后焊，避免反复受热；机械件最后焊，避免插拔/摆放时碰坏。

返修顺序相反：先拆高的/挡路的，再拆目标器件。

### 10.5 选型与降额：工具与耗材

| 场景 | 推荐工具 | 不要用 |
|---|---|---|
| 通孔/排针 | 60～80W 恒温烙铁、刀头 | 20W 小烙铁，补热慢 |
| 0805/0603 | 尖头/刀头、0.6mm 焊锡 | 大烙铁头，容易连锡 |
| SOP/QFN | 热风枪 + 助焊剂 + 吸锡带 | 烙铁硬撬 |
| BGA | 返修台/预热台 | 家用热风枪乱吹 |
| 维修 | 防静电手环、放大镜 | 带电焊接 |

安全边界：

- 焊接时通风，避免吸入助焊剂烟雾。
- 有铅焊锡不入口、不接触食品；焊后洗手。
- 热风枪/烙铁放在支架上，不随手放桌面。
- 断电、放电后再拆电容；大电容可能残留高压。

#### 10.5.1 焊锡、助焊剂、吸锡带怎么选

| 耗材 | 选型要点 | 适用 | 注意 |
|---|---|---|---|
| 有铅 Sn63/Pb37 | 183℃、流动性好 | 练习/维修 | 通风、洗手、不入口 |
| 无铅 SAC305 | 217～220℃、环保 | 产品/出口 | 温度高、烙铁头寿命短 |
| 低温锡 | 138℃、强度低 | 热敏器件返修 | 不用于振动/受力焊点 |
| 松香助焊剂 | 活性中等 | 通孔/维修 | 残渣要清 |
| 免洗助焊剂 | 残渣少 | 贴片/返修 | 不是“免洗=不用管” |
| 吸锡带 | 宽度匹配焊盘 | 清焊盘/拆通孔 | 用脏立即换，否则越吸越脏 |

焊锡丝直径选择：

- 0.6mm：0805/0603、密脚 SOP；
- 0.8mm：通孔、排针、连接器；
- 1.0mm 以上：大焊盘/接地铜面，但不好控量。

助焊剂不是越多越好：太多会残留、飞溅、腐蚀；太少则润湿差。原则是“少量、点到为止、该清就清”。

#### 10.5.2 工具维护与安全

工具维护：

- 烙铁头每次用完擦净、挂锡，防止氧化；氧化头不能用，换。
- 热风枪滤网定期清；风量变小/温度不稳，先查滤网/发热芯。
- 吸锡带用脏就换；脏带会把残锡又抹回焊盘。
- 镊子尖端要尖、要不磁；磁化镊子会吸住小元件。

安全边界：

- 通风：助焊剂烟雾不吸入；有条件的用吸烟仪。
- 有铅：不入口、不接触食品、焊后洗手；孕妇/儿童远离。
- 热：烙铁/热风放支架，线不绊脚；断电后余温仍高。
- 电：拆电容先放电；大电容可能残留高压。
- 眼：剪脚/吹锡戴护目镜；锡珠飞入眼睛很危险。

#### 10.5.3 成本与耗材预算

| 项目 | 入门配置 | 参考价（练习级） | 备注 |
|---|---|---|---|
| 恒温烙铁 | 60～80W、可换头 | 100～300 元 | 别买 20W 笔式 |
| 热风枪 | 数显、风量可调 | 150～400 元 | 返修 QFN 必需 |
| 焊锡丝 | 0.6/0.8mm 各一卷 | 30～80 元 | 有铅/无铅分开 |
| 助焊剂 | 免洗/松香 | 10～30 元 | 别用酸性焊膏 |
| 吸锡带 | 1.5/2.5mm | 10～20 元 | 消耗品 |
| 放大镜/显微镜 | 5～20 倍 | 30～300 元 | 检查虚焊 |
| 防静电手环 | 有线/无线 | 10～30 元 | 干燥季节必用 |

预算有限时，优先级是：**烙铁 > 助焊剂/焊锡 > 放大镜 > 热风枪 > 显微镜**。热风枪可以晚点买，但拆 QFN/BGA 之前必须有。

### 10.6 测量与仿真：焊后检查

#### 10.6.1 目视检查

- 焊点是否光亮、凹月面；
- 是否有连锡、锡珠、虚焊；
- 元件是否歪斜、立碑、极性反；
- 焊盘是否翘起、脱落。

#### 10.6.2 目视检查 20 项

先看整体，再看局部；先看电源/地，再看信号。下表按“从外到内”排列：

| # | 检查项 | 合格 | 不合格处理 |
|---|---|---|---|
| 1 | 板面清洁 | 无残留、无飞珠 | 清洗/吸走锡珠 |
| 2 | 元件位号 | 与 BOM/丝印一致 | 核对 BOM，返修 |
| 3 | 极性 | 二极管/电容/IC 方向正确 | 拆下重焊 |
| 4 | 元件高度 | 不超高、不压邻近 | 重新贴装 |
| 5 | 焊点光泽 | 光亮/哑光均匀 | 发灰查温度/氧化 |
| 6 | 润湿角 | 凹月面、连续 | 成球则补焊 |
| 7 | 锡量 | 覆盖焊盘、轮廓可见 | 过多吸锡，过少补锡 |
| 8 | 连锡 | 脚间无桥接 | 助焊剂+吸锡带 |
| 9 | 虚焊 | 无松动/无空洞 | 补焊/拆重焊 |
| 10 | 立碑 | 两端同时着焊 | 重新贴装 |
| 11 | 偏移 | 不超出焊盘 1/4 | 重新贴装 |
| 12 | 焊盘翘起 | 无剥离 | 飞线/换板 |
| 13 | 阻焊 | 无脱落/无起泡 | 评估返修 |
| 14 | 过孔 | 无堵孔/无漏锡 | 清理/补焊 |
| 15 | 连接器 | 机械脚/信号脚都焊 | 补焊机械脚 |
| 16 | 排针 | 剪脚后补焊 | 补焊 |
| 17 | 测试点 | 可触及、无覆盖 | 清理/补测试点 |
| 18 | 邻件 | 无被吹移位/烫变形 | 复位/更换 |
| 19 | 字符 | 丝印可读 | 不影响功能可放行 |
| 20 | 整体 | 与首件一致 | 首件对比 |

目视不是“看一眼”，是“按顺序看 20 项”。新手最容易只看焊点亮不亮，忽略极性、偏移、邻件。

#### 10.6.3 万用表检查

1. 通断档测电源与地是否短路。
2. 测关键网络是否连通。
3. 测二极管/三极管极性。
4. 上电前先测对地阻抗，不要直接满压上电。

#### 10.6.4 温度曲线（回流焊）

```svg
<svg xmlns="http://www.w3.org/2000/svg" viewBox="0 0 720 300">
  <text x="20" y="30" font-size="16" fill="currentColor">图 10-5：典型无铅回流焊温度曲线</text>
  <line x1="80" y1="240" x2="660" y2="240" stroke="currentColor" stroke-width="2"/>
  <line x1="80" y1="240" x2="80" y2="60" stroke="currentColor" stroke-width="2"/>
  <text x="640" y="265" font-size="12" fill="currentColor">时间</text>
  <text x="40" y="70" font-size="12" fill="currentColor">温度℃</text>
  <path d="M80 240 L180 200 L260 200 L340 90 L420 90 L500 150 L620 240" fill="none" stroke="currentColor" stroke-width="3"/>
  <text x="180" y="185" font-size="12" fill="currentColor">预热 150～180℃</text>
  <text x="330" y="75" font-size="12" fill="currentColor">峰值 235～245℃</text>
  <text x="500" y="135" font-size="12" fill="currentColor">回流 217℃以上 60～90s</text>
  <text x="570" y="225" font-size="12" fill="currentColor">冷却</text>
</svg>
```

#### 10.6.5 万用表检查：先测短路，再测通断

顺序不能反：

1. **对地阻抗**：黑表笔接地，红表笔测各电源轨；阻抗接近 0 说明短路，不要上电。
2. **电源—地通断**：确认没有锡桥；有桥先清。
3. **关键网络通断**：按原理图逐段测，特别是连接器/排针。
4. **极性**：二极管档测 PN 结；三极管测 B-C/B-E。
5. **上电**：限流电源先设 100mA，电压从低到高；看电流是否异常。

万用表不能替代“带载测试”：虚焊在小电流下可能通，大电流才发热/掉压。所以关键电源还要加负载测。

#### 10.6.6 回流四区与算例

回流曲线分四区：

| 区 | 温度范围 | 时间（参考） | 作用 |
|---|---|---|---|
| 预热 | 室温→150℃ | 60～90s | 去潮、均匀升温 |
| 恒温/浸润 | 150～180℃ | 60～90s | 助焊剂活化、缩小温差 |
| 回流 | 217℃以上 | 60～90s | 锡全熔、润湿 |
| 冷却 | 峰值→室温 | 60～90s | 凝固、晶粒控制 |

峰值温度按焊料定：SAC305 峰值 235～245℃，略高于熔点 217～220℃，给器件/板面温差留余量。峰值太高会伤器件/板，太低会冷焊。

算例：某板用 SAC305，回流区 217℃以上要求 60～90s。若实测 217℃以上只有 40s，说明链速太快或峰值不够；先调链速，再调峰值，不要一上来就加 10℃。

#### 10.6.7 热时间常数算例

把焊点看成“热容 C_th + 热阻 R_th”的一阶系统，时间常数 $\tau=R_{\text{th}}C_{\text{th}}$。粗略估算：

- 小焊盘（0805）：τ 约 1～3s；
- 大铜面/接地焊盘：τ 约 10～30s；
- 整板预热：τ 约 1～3min。

所以大焊盘“点一下就走”根本没到温；整板预热能把 τ 降下来，是因为减小了板与焊点的温差，不是把烙铁调高 50℃。

这个模型和 RC 充电同形：$V(t)=V_0\left(1-e^{-t/\tau}\right)$。仿真里把 R 当热阻、C 当热容，看“多久到 63%”；实际焊接看“多久锡完全铺开”，两者趋势一致。

#### 10.6.8 CircuitJS

```circuitjs
rc-charge
```

把烙铁/板子升温看成“热阻 + 热容”的一阶系统，和 RC 充电同形：时间常数越大，到温越慢。曲线用来理解预热/回流的时间分配，不是精确热仿真。

```circuitjs
led-resistor
```

焊点的热与电阻功耗同构：$P=I^{2}R$。同样的电流，焊点接触电阻大一点，局部功率就大一点；这也是虚焊/冷焊在大电流下先发热、后失效的原因。

#### 10.6.9 上电前 10 项检查

1. 电源与地不短路：万用表测阻抗，>几十 Ω 才敢上电。
2. 电源轨电压正确：限流电源设 100mA，先低压。
3. 极性元件方向：二极管/电解电容/IC 1 脚。
4. 连接器无连锡：排针/USB/端子逐脚看。
5. 焊点无虚焊：轻推元件，看是否动。
6. 无锡珠/飞线：板面干净。
7. 保险丝/防反接器件已装。
8. 测试点可触及。
9. 散热器件/风扇方向正确。
10. 首件与 BOM/图纸一致。

这 10 项里，第 1 项最重要：**先测短路，再上电**。很多“上电烧板”不是设计错，是焊接短路没查。

#### 10.6.10 动手任务

- 焊一块 0805 LED 限流板，记录焊点照片。
- 故意做一个虚焊，用万用表/轻压法观察现象。
- 用热风枪拆一个 SOP-8，记录温度/风量/时间。
- 写一页“焊接参数记录”：烙铁温度、焊锡型号、助焊剂、缺陷。

#### 10.6.11 缺陷图谱：看到什么，先查什么

| 缺陷 | 外观 | 先查 | 处理 |
|---|---|---|---|
| 虚焊 | 焊点光亮但器件可动 | 温度/时间/氧化 | 补焊/拆重焊 |
| 冷焊 | 表面粗糙、灰暗 | 温度不足/冷却异常 | 补焊 |
| 连锡 | 脚间锡桥 | 锡量/助焊剂/拖焊速度 | 吸锡带 |
| 锡球 | 板面小锡珠 | 锡量/飞溅/助焊剂 | 吸走/清洗 |
| 立碑 | 一端翘起 | 两端受热不均/焊盘不对称 | 重新贴装 |
| 偏移 | 元件不在焊盘中心 | 贴装/风量 | 重新贴装 |
| 焊盘翘起 | 铜箔剥离 | 温度过高/硬撬 | 飞线/换板 |
| 空洞 | X 光/切开可见 | 锡膏/回流/散热焊盘 | 改钢网/曲线 |
| 爆米花 | 器件鼓包/开裂 | 潮敏器件未烘烤 | 换器件/烘烤 |
| 金面发黑 | ENIG 焊盘变色 | 存储/污染/温度 | 清洁/换板 |

### 10.7 常见坑

1. **温度越高越好**：焊盘翘起、器件烫坏、助焊剂瞬间失效。
2. **烙铁头氧化不擦**：不上锡，热传不出去。
3. **焊锡丝当“胶水”堆**：锡堆不润湿，虚焊。
4. **元件先焊一端不检查**：另一端焊不上，立碑/歪斜。
5. **拆焊硬撬**：焊盘脱落，板子报废。
6. **QFN 底部散热焊盘没上锡**：看似焊上，实际散热/接地不良。
7. **带电焊接**：带电插拔/焊接，烧器件、伤自己。
8. **忽视静电**：MOS/IC 被静电打伤，现场测不出，可靠性下降。
9. **助焊剂不洗**：残留吸潮/漏电，高阻电路出问题。

#### 10.7.1 两周训练计划

第 1 周：只练“热”和“锡量”——

- 周一：通孔电阻 20 个，每个 2～3 秒，拍放大图。
- 周二：0805 电阻 20 个，练一端固定。
- 周三：拆 10 个通孔件，练吸锡带。
- 周四：重复周一，比较焊点差异。
- 周五：写一页“我的温度/时间参数”。

第 2 周：练“密脚”和“返修”——

- 周一：SOP-8 拖焊 5 片，练助焊剂+吸锡带。
- 周二：QFN 热风 3 片，练预热+回弹。
- 周三：拆 SOP-8 3 片，清焊盘。
- 周四：做 1 块 0805 LED 板，全流程。
- 周五：对照 10.6.1 的 20 项目视检查，写缺陷记录。

训练的核心不是“焊得多”，是“每次只改一个变量，并留下记录”。没有记录，焊 100 个也只是重复同一个错误。

#### 10.7.2 返修记录模板

每次返修留一行，久了就是自己的缺陷数据库：

| 日期 | 板号/位号 | 缺陷 | 可能原因 | 处理 | 结果 | 复测 |
|---|---|---|---|---|---|---|
| 2026-11-10 | A01/U3 | 连锡 | 锡量过多 | 吸锡带 | 通过 | 通断+上电 |
| 2026-11-10 | A01/R7 | 立碑 | 两端受热不均 | 重焊 | 通过 | 目视 |

记录三原则：

1. **写现象，不写结论**：“U3 的 5/6 脚连锡”比“焊坏了”有用。
2. **写参数**：温度、烙铁头、焊锡、时间；否则无法复现。
3. **写复测**：目视/通断/上电/带载，哪一项通过。

#### 10.7.3 焊完的板子怎么放

- 不要叠放：焊点/元件相互刮擦，尤其是排针/连接器。
- 不要用普通塑料袋：静电/潮气；用防静电袋+干燥剂。
- 不要马上装壳：等板子冷却、清洗、测试后再装。
- 不要带电插拔：先断电，再插连接器。
- 记录环境：湿度高时助焊剂残留更容易吸潮。

这些看似“仓库管理”，实际决定返修率。很多“放几天就不亮”的板，是残留/潮气/静电造成的，不是设计问题。

### 10.8 本章复盘

#### 10.8.1 公式与规则表

| 公式/规则 | 用途 | 条件与注意 |
|---|---|---|
| 有铅 183℃，无铅 217～220℃ | 焊锡熔点 | 烙铁头温度要高于熔点 |
| 烙铁温度 = 熔点 + 50～100℃ | 工艺窗口 | 大焊盘取上限 |
| 焊点应光亮、凹月面 | 润湿判断 | 锡堆/粗糙 = 润湿差 |
| 通断档测电源对地 | 上电前检查 | 先测阻抗，再上电 |
| 热风温度 300～380℃ | 拆 QFN/SOP | 风量中低，均匀加热 |

#### 10.8.2 术语表

| 术语 | 英文 | 一句话解释 |
|---|---|---|
| 润湿 | wetting | 焊锡在金属表面铺开 |
| 虚焊 | cold/virtual joint | 表面接触但未形成合金连接 |
| 连锡 | solder bridge | 相邻焊盘被锡短接 |
| 立碑 | tombstone | 贴片元件一端翘起 |
| 助焊剂 | flux | 清除氧化、帮助润湿 |
| 回流焊 | reflow | 焊膏熔化连接 |
| 返修 | rework | 拆下/重焊已焊器件 |

#### 10.8.3 自测 10 题

1. 焊接的四个变量是什么？
2. 有铅和无铅的熔点差多少？
3. 虚焊为什么静态万用表测不出来？
4. 通孔焊接的四步是什么？
5. 0805 立碑的常见原因？
6. QFN 底部散热焊盘怎么焊？
7. 拆焊为什么不能硬撬？
8. 焊后目视检查看哪四项？
9. 上电前为什么先测对地阻抗？
10. 助焊剂残留有什么风险？


**自测参考答案：**

1. 热、锡、助焊剂、时间。
2. 有铅 183℃，无铅 217～220℃，差约 34～37℃。
3. 虚焊可能仍有微小接触，静态通断能通；大电流/轻压/热测才暴露。
4. 插入→同时预热焊盘和引脚→送锡→先撤锡丝再撤烙铁。
5. 两端受热不均、焊盘不对称、锡量差太多。
6. 焊盘涂薄锡/焊膏，预热，热风环绕，轻推回弹，冷却后查侧面爬锡。
7. 硬撬会翘焊盘/拉断铜箔；焊盘损坏比器件损坏更难修。
8. 润湿/锡量、连锡/锡珠、极性/方向、偏移/立碑；再查焊盘/邻件。
9. 防止已有短路在满压上电时扩大故障；先测阻抗，限流上电。
10. 吸潮、腐蚀、漏电，影响长期可靠性。

#### 10.8.4 能力清单

- [ ] 能焊通孔电阻/排针，焊点光亮。
- [ ] 能焊 0805/0603，元件不歪、不立碑。
- [ ] 能用热风枪拆 SOP/QFN。
- [ ] 能识别虚焊、连锡、冷焊、立碑。
- [ ] 能写焊接参数与缺陷记录。

#### 10.8.5 下一章

下一章讲**封装、元件库与 BOM**：焊什么、怎么焊，取决于封装选得对不对。你会看到封装四要素、推荐焊盘、引脚映射，以及 BOM 里的替代料怎么处理。

#### 10.8.6 练习复盘表

| 练习 | 参数 | 缺陷数 | 主要原因 | 下次改什么 |
|---|---|---|---|---|
| 通孔 20 点 | 320℃/0.8mm | 2 | 预热不足 | 先烫焊盘 1s |
| 0805 20 点 | 310℃/0.6mm | 1 | 锡量多 | 送锡减半 |
| SOP-8 5 片 | 330℃/刀头 | 1 | 拖焊太快 | 放慢、加助焊剂 |

复盘不是写检讨，是写“下一次只改哪一个参数”。三行写完，比看十篇教程有用。

焊接这一章没有“看会”的可能，只有“手会”。你可以把 20 个项目视检查当成一张飞行检查单：每次焊完按顺序走一遍，走习惯之后，眼睛会自动去找连锡、偏移和虚焊，而不是只盯着“亮不亮”。焊接是手上功夫，也是眼上功夫；手稳靠练，眼准靠清单。清单走顺了，返修率自然往下走。

最后提醒一句：焊接参数可以抄，手感抄不走。抄来的参数只能让你“焊得上”，练出来的手感才能让你“焊得稳”。每次练习只改一个变量，记录一个结果，三个月后你会发现自己不再依赖别人的温度表。

焊接台上最贵的不是烙铁，是那块被你焊废的板；最便宜的不是练习板，是每次只改一个参数的习惯。把这两句话贴在工位上，比背十张参数表都管用。

下一章你会看到封装与 BOM：焊什么、焊哪里，其实在画图那一刻就定了。焊得好，只能补救；选得对，才不用补救。焊接是最后一道手，但从来不是唯一一道关。前面画错一根线，后面焊得再漂亮也救不回来。反过来，图画对了，焊接只是把它变成实物。所以别把焊接当成孤立的技能，它是设计链的最后一环，也是离用户最近的一环。
这句话请始终牢牢记住。
共勉。

**本章收束**：焊接的成败不取决于“手稳”，而取决于“温度、时间、助焊剂、热容量”四个条件的配合。大铜箔、散热焊盘、无铅工艺，都要“加温、加时、加助焊剂”；反过来，小焊盘长时间加热只会“翘起、掉焊盘”。修一块板之前，先想清“热往哪走”。
