Repository: xiaxianlin/pcb-study

# PCB 设计系统教学课程

> 从电学基础到 PCB 设计、制作与验证。以理解、练习、实物验证和复盘为推进依据，不以课时或月份作为完成标准。

## 目录结构

```
pcb-course/
├── README.md            本文件：学习路线与索引
├── chapters/            35 章正文，按阶段分组
│   ├── phase1/          01～08  电学、元件、运放
│   ├── phase2/          09～16  EDA、焊接、封装、布局、电源、接口、项目
│   ├── phase3/          17～23  单片机、最小系统、实战、测试、评审
│   ├── phase4/          24～30  存储/DDR、SI-PI、EMC、DFM、多层板项目
│   └── phase5/          31～35  返修、求职、作品集、证书、供应链
├── docs/                练习手册、审核报告与阶段规划
├── archive/legacy-01-26/ 旧版 26 章讲义（已被 chapters 取代，仅存档）
├── site/                静态站点源码与构建脚本
└── 短视频/               课程短视频素材
```

## 使用方法

课程按建议学习顺序重新编号。基础课先学能支撑下一步实践的部分；焊接、工程实践与测试的进阶章节可在项目推进时回看。练习从安全低压电路开始；市电、锂电池及高风险维修只在具备明确条件和指导时学习。

项目成果分为**设计练习、参考工程解读和实物验证**。只有实际完成并保留记录，才能标注为实测通过。STM32 示例固件仅完成编译与镜像结构检查，尚未下载或在实板运行。

## 学习路径与练习资料

先从安全低压测量、基础器件和典型电路入手；学完第 04、05 章的相关内容后，练习传感器、比较器与驱动。完成第 09、10 章的 EDA 与基础焊接后，可继续开展首板、循迹小车和 STM32 项目。以下练习资料与 35 章并行使用，不改变课号和原有学习勾选项。

- [基础练习与实验记录手册](docs/基础练习与实验记录手册.md)：限流、分压、滤波、开关和比较器的带答案练习与实验记录表。
- [模拟电路进阶练习](docs/模拟电路进阶练习.md)：运放、高低端电流检测、恒流反馈、比较器迟滞与跨阻放大的带答案练习。

新项目的设计、仿真、规则检查、生产准备与实板测试分别记录；没有实际结果的项目保持待验证。初学练习只使用合适的隔离低压供电。

## 学习路线与阶段验收

### 一、电学与器件基础

| 顺序 | 课程 | 核心内容 |
|---|---|---|
| 01 | [基础概念](chapters/phase1/01-基础概念.md) | 电压、电流、电阻、功率与安全低压入门 |
| 02 | [电阻](chapters/phase1/02-电阻.md) | 串并联、分压、限流与功率 |
| 03 | [电容](chapters/phase1/03-电容.md) | 储能、滤波、去耦与 RC 时间常数 |
| 04 | [电感](chapters/phase1/04-电感.md) | 储能、续流、LC 滤波与磁饱和 |
| 05 | [二极管](chapters/phase1/05-二极管.md) | 单向导电、整流、稳压与钳位 |
| 06 | [三极管](chapters/phase1/06-三极管.md) | 放大与开关、偏置与驱动 |
| 07 | [MOS 管](chapters/phase1/07-MOS.md) | 低边/高边开关、栅极驱动与选型 |
| 08 | [运算放大器](chapters/phase1/08-运放.md) | 虚短虚断、缓冲、放大与比较 |

**阶段验收：**能分析基本电路，识别元件和参数，在安全低压条件下完成基础测量并记录。

### 二、EDA、PCB 与基础制作

| 顺序 | 课程 | 核心内容 |
|---|---|---|
| 09 | [EDA 与原理图入门](chapters/phase2/09-EDA与原理图.md) | 原理图→网表→PCB→生产文件的数据链 |
| 10 | [焊接与返修基础](chapters/phase2/10-焊接与返修基础.md) | 润湿、工具、通孔/贴片/QFN 与安全边界 |
| 11 | [封装、元件库与 BOM](chapters/phase2/11-封装与BOM.md) | 封装四要素、焊盘、BOM 与替代料 |
| 12 | [PCB 布局与布线基础](chapters/phase2/12-PCB布局与布线.md) | 布局六原则、线宽、过孔与飞线走查 |
| 13 | [电源模块与电源树](chapters/phase2/13-电源模块与电源树.md) | LDO/Buck/Boost、电源树、热与布局 |
| 14 | [接口、ESD 与保护](chapters/phase2/14-接口与保护.md) | USB/HDMI/RJ45、ESD/TVS/共模 |
| 15 | [时钟、复位、调试与常见模块](chapters/phase2/15-时钟复位与调试.md) | 晶振负载电容、复位 RC、SWD、I²C |
| 16 | [阶段项目：2 层控制板](chapters/phase2/16-阶段项目2层控制板.md) | 继电器、RS485、输入保护与强弱电分区 |

**阶段验收：**能画简单原理图和 2 层 PCB，说明焊接、供电、接口、时钟与复位的基本要求。

### 三、单片机与第一块项目板

| 顺序 | 课程 | 核心内容 |
|---|---|---|
| 17 | [单片机基础与常用外设](chapters/phase3/17-单片机基础与常用外设.md) | GPIO、推挽/开漏、ADC、UART/SPI/I²C |
| 18 | [STM32 最小系统与开发板原理图](chapters/phase3/18-STM32最小系统.md) | 电源去耦、晶振、复位、BOOT、SWD |
| 19 | [2 层板布局布线实战](chapters/phase3/19-2层板布局布线实战.md) | 地平面、晶振包地、USB 差分与电源 |
| 20 | [首板上电与 Bring-Up](chapters/phase3/20-首板上电与Bring-Up.md) | 限流、上电顺序、电源/时钟/调试排查 |
| 21 | [硬件测试与可靠性](chapters/phase3/21-硬件测试与可靠性.md) | 功能/性能/环境/可靠性、降额与 FMEA |
| 22 | [经典开源工程解读](chapters/phase3/22-经典开源工程解读.md) | 结构、电源、接口、布局、测试五步读图 |
| 23 | [阶段复盘与设计评审](chapters/phase3/23-阶段复盘与设计评审.md) | 图/板/料/测清单、P0/P1/P2 与闭环 |

**阶段验收：**理解程序与硬件的关系，完成设计或参考工程分析，并分别记录制作、下载和实测状态。

### 四、多层板与高速设计

| 顺序 | 课程 | 核心内容 |
|---|---|---|
| 24 | [存储与 DDR 基础](chapters/phase4/24-存储与DDR基础.md) | NOR/NAND/DDR、Bank/Row/Column、Fly-by |
| 25 | [叠层、阻抗与 SI/PI 基础](chapters/phase4/25-叠层阻抗与SI-PI.md) | 2/4/6/8 层、微带/带状、阻抗与回流 |
| 26 | [EMC/ESD 与防护设计](chapters/phase4/26-EMC-ESD与防护.md) | 三要素、共模/差模、GDT+TVS、缝隙 |
| 27 | [DFM、拼板与生产成本](chapters/phase4/27-DFM拼板与成本.md) | 工艺边、V-cut/邮票孔、Mark 与成本 |
| 28 | [4 层板项目：H3 机顶盒](chapters/phase4/28-4层板H3机顶盒.md) | 4 层分区、DDR3、HDMI/USB、Wi-Fi 净空 |
| 29 | [6 层板项目：RK3576 AI 主板](chapters/phase4/29-6层板RK3576AI主板.md) | 6 层叠层、多路时序、PCIe/USB3 |
| 30 | [8 层板项目：RK3588 工业主板（选学）](chapters/phase4/30-8层板RK3588工业主板.md) | 8 层双地、宽压、隔离、宽温 |

**阶段验收：**能依据具体器件、叠层与制造条件解释约束；资料不足时选择局部设计或参考工程分析。第 30 章为选学。

### 五、维修、就业与持续进阶

| 顺序 | 课程 | 核心内容 |
|---|---|---|
| 31 | [消费电子维修与 BGA 返修（选学）](chapters/phase5/31-消费电子维修与BGA返修.md) | 维修四步、BGA 五步与限流 |
| 32 | [硬件工程师职业路径与简历](chapters/phase5/32-硬件工程师职业路径与简历.md) | 岗位地图、STAR、6～12 月路线 |
| 33 | [作品集与面试表达](chapters/phase5/33-作品集与面试表达.md) | 证据链、10～15 页作品集、高频问题 |
| 34 | [证书与认证（选学）](chapters/phase5/34-证书与认证.md) | 四类证书、CE/FCC/UL 与价值判断 |
| 35 | [供应链、成本与学习资源](chapters/phase5/35-供应链成本与学习资源.md) | BOM/PCBA 成本、采购路径、资源库 |

**阶段验收：**结合目标选择维修、就业与认证内容；第 31、34 章为选学，第 35 章可全程查阅。

## 贯穿练习与项目记录

以低压 LED / RC 练习连接电路计算、测量、EDA 和焊接；接着通过纯硬件循迹小车练习传感、比较器与驱动，之后以 STM32 项目串起数据手册、供电、接口、代码和测试。实践时记录：

1. 目标和范围：功能、输入输出及不包含的部分。
2. 设计依据：具体型号、手册版本、约束出处和选型条件。
3. 设计文件：原理图、PCB、封装、BOM 与生产文件版本。
4. 制作条件：板厂工艺、器件来源、替代料与装配方式。
5. 验证结果：仪器、接线、条件、预期值、实际值和异常。
6. 复盘与未决项：修改记录、未验证事项和下一步。

## 课程编号与参考资料

参考资料见各章末尾和第 35 章。器件手册、特定板厂工艺与实际测试条件优先于没有适用范围的经验口诀；工具菜单依实际软件版本为准。

File: phase2-new/10-焊接与返修基础.md
# 第 10 章 · 焊接与返修基础

> **所属阶段**：阶段二 · 从原理图到第一块板
> **前置课程**：第 09 章 EDA 与原理图入门
> **本课难度**：⭐⭐

## 本章目标

学完本章，你应该能够：

1. 认识烙铁、热风枪、焊锡、助焊剂、吸锡带、镊子等基础工具，并知道各自用途。
2. 解释“热、锡、助焊剂、时间”四个变量，理解为什么温度不是越高越好。
3. 独立焊接通孔元件和 0805/0603 贴片元件，焊点光亮、无连锡。
4. 识别虚焊、冷焊、连锡、 tombstone、焊盘脱落五类常见缺陷。
5. 用热风枪拆焊 SOP/QFN，知道什么时候该用烙铁、什么时候该用热风。
6. 用万用表通断档和目视/放大镜做焊后检查。
7. 说出至少 8 个焊接新手坑，并知道安全边界。

焊接是硬件工程师的“ handwriting”。你可以不会画多层板，但不能不会焊。焊不好，原理图再对，板子也会时好时坏。

## 正文

### 10.1 它解决什么问题：三个真实场景

#### 场景一：板子时好时坏，原来是虚焊

一块 LED 板，上电有时亮有时不亮。万用表测电压正常，轻压一下电阻又亮了。拆下来发现电阻一端只有锡堆，没有真正润湿焊盘——这就是虚焊。虚焊的接触电阻随温度/应力变化，万用表静态测不出来，产品到了客户手里才出问题。

#### 场景二：贴片电容“立碑”，一端翘起

回流焊时，0805 电容一端先熔化，另一端被表面张力拉起，像墓碑一样立起来。原因可能是焊盘不对称、锡量不均、升温太快。手工焊也会出现一端吃锡、一端没吃锡的“立碑”。

#### 场景三：拆一个 QFN，把焊盘全带掉了

没有热风枪，用烙铁硬撬 QFN，焊盘铜箔被拉掉，板子报废。拆焊不是“用力”，是“让锡同时熔化”。工具、温度、助焊剂、加热方式，缺一不可。

### 10.2 它是什么：焊接是“润湿”，不是“堆锡”

焊接的本质是：**熔化的焊锡在助焊剂帮助下，润湿两个金属表面，冷却后形成金属间化合物连接**。

四个变量：

- **热**：烙铁/热风把焊盘和引脚同时加热到焊锡熔点以上。
- **锡**：填充间隙，形成连接。
- **助焊剂**：清除氧化层，帮助润湿；受热后失效。
- **时间**：太短不润湿，太长氧化/烫坏器件。

> **术语第一次出现**：润湿（wetting）指焊锡在金属表面铺开、形成薄而连续的合金层。焊点表面光亮、呈凹月面，说明润湿好；锡堆成球、表面粗糙，说明润湿差。

常见焊锡：

| 类型 | 熔点 | 特点 | 适用 |
|---|---:|---|---|
| Sn63/Pb37 有铅 | 183℃ | 好焊、光亮 | 练习、维修（注意环保/健康） |
| SAC305 无铅 | 217～220℃ | 环保、熔点高 | 产品、出口 |
| 低温锡 | 138℃ | 易焊、强度低 | 返修/热敏器件，不作为主焊料 |

### 10.3 关键参数与工具选择

| 参数/工具 | 推荐值 | 说明 |
|---|---|---|
| 烙铁温度 | 有铅 300～330℃，无铅 330～360℃ | 大焊盘/散热快取上限 |
| 烙铁功率 | 60～80W 恒温 | 功率太小，补热慢，焊点发灰 |
| 烙铁头 | 刀头/尖头/马蹄头各一 | 刀头适合多脚拖焊，尖头适合细线 |
| 焊锡丝 | 0.6～0.8mm，含助焊剂 | 太粗不好控量 |
| 助焊剂 | 松香/免洗 | 不要用酸性焊膏 |
| 热风枪 | 300～380℃，风量中低 | 拆 QFN/BGA 用 |
| 吸锡带 | 宽 1.5～2.5mm | 拆通孔/清理焊盘 |
| 放大镜/显微镜 | 5～20 倍 | 检查虚焊/连锡 |

读工具参数的三个条件：

1. **温度是烙铁头温度，不是焊点温度**：大焊盘/多层板散热快，实际焊点温度低 20～50℃。
2. **有铅/无铅不同**：无铅熔点高，温度不够会“豆腐渣”焊点。
3. **风量不是越大越好**：风大吹飞小元件，也容易把周边塑料件烤变形。

### 10.4 三个典型焊接场景

#### 10.4.1 通孔元件：电阻、排针、连接器

步骤：

1. 元件插入，引脚露出焊盘 1～2mm。
2. 烙铁同时接触焊盘和引脚，预热 1～2 秒。
3. 焊锡丝送到焊盘/引脚交界，熔化适量锡。
4. 先撤锡丝，再撤烙铁，焊点自然形成凹月面。
5. 剪脚，保留 0.5～1mm。

```svg
<svg xmlns="http://www.w3.org/2000/svg" viewBox="0 0 720 300">
  <text x="20" y="30" font-size="16" fill="currentColor">图 10-1：通孔焊接四步</text>
  <rect x="30" y="60" width="140" height="100" rx="8" fill="none" stroke="currentColor" stroke-width="1.5"/>
  <text x="45" y="85" font-size="14" fill="currentColor">① 插入</text>
  <line x1="70" y1="100" x2="70" y2="140" stroke="currentColor" stroke-width="3"/>
  <rect x="55" y="95" width="30" height="12" fill="none" stroke="currentColor" stroke-width="1.5"/>
  <circle cx="70" cy="145" r="5" fill="none" stroke="currentColor" stroke-width="1.5"/>
  <rect x="190" y="60" width="140" height="100" rx="8" fill="none" stroke="currentColor" stroke-width="1.5"/>
  <text x="205" y="85" font-size="14" fill="currentColor">② 预热</text>
  <line x1="230" y1="100" x2="230" y2="140" stroke="currentColor" stroke-width="3"/>
  <line x1="245" y1="135" x2="260" y2="120" stroke="currentColor" stroke-width="4"/>
  <text x="250" y="155" font-size="12" fill="currentColor">烙铁</text>
  <rect x="350" y="60" width="140" height="100" rx="8" fill="none" stroke="currentColor" stroke-width="1.5"/>
  <text x="365" y="85" font-size="14" fill="currentColor">③ 送锡</text>
  <line x1="390" y1="100" x2="390" y2="140" stroke="currentColor" stroke-width="3"/>
  <line x1="400" y1="125" x2="420" y2="135" stroke="currentColor" stroke-width="3"/>
  <text x="410" y="155" font-size="12" fill="currentColor">焊锡丝</text>
  <rect x="510" y="60" width="160" height="100" rx="8" fill="none" stroke="currentColor" stroke-width="1.5"/>
  <text x="525" y="85" font-size="14" fill="currentColor">④ 成型</text>
  <line x1="550" y1="100" x2="550" y2="140" stroke="currentColor" stroke-width="3"/>
  <path d="M535 145 Q550 130 565 145" fill="none" stroke="currentColor" stroke-width="2"/>
  <text x="530" y="170" font-size="12" fill="currentColor">凹月面、光亮</text>
</svg>
```

#### 10.4.2 贴片元件：0805/0603 电阻、电容

步骤：

1. 焊盘上先点少量锡（一端）。
2. 镊子夹元件，先焊一端固定。
3. 检查位置，再焊另一端。
4. 两端焊点应大小相近，元件不歪。

常见错误：
- 先堆一大坨锡，元件浮起；
- 两端锡量差太多，立碑；
- 烙铁停留太久，焊盘翘起。

#### 10.4.3 SOP/QFN：拖焊与热风

SOP/QFP 多脚芯片：

1. 对齐 1 脚，先焊对角两个脚固定。
2. 加助焊剂，刀头带锡拖过引脚。
3. 吸锡带清理连锡。
4. 放大镜检查虚焊。

QFN：

1. 焊盘涂薄锡/焊膏。
2. 热风枪均匀加热，芯片自动对位。
3. 轻推芯片，能回弹说明锡全熔。
4. 冷却后检查侧面爬锡和底部散热焊盘。

### 10.5 选型与降额：工具与耗材

| 场景 | 推荐工具 | 不要用 |
|---|---|---|
| 通孔/排针 | 60～80W 恒温烙铁、刀头 | 20W 小烙铁，补热慢 |
| 0805/0603 | 尖头/刀头、0.6mm 焊锡 | 大烙铁头，容易连锡 |
| SOP/QFN | 热风枪 + 助焊剂 + 吸锡带 | 烙铁硬撬 |
| BGA | 返修台/预热台 | 家用热风枪乱吹 |
| 维修 | 防静电手环、放大镜 | 带电焊接 |

安全边界：

- 焊接时通风，避免吸入助焊剂烟雾。
- 有铅焊锡不入口、不接触食品；焊后洗手。
- 热风枪/烙铁放在支架上，不随手放桌面。
- 断电、放电后再拆电容；大电容可能残留高压。

### 10.6 测量与仿真：焊后检查

#### 10.6.1 目视检查

- 焊点是否光亮、凹月面；
- 是否有连锡、锡珠、虚焊；
- 元件是否歪斜、立碑、极性反；
- 焊盘是否翘起、脱落。

#### 10.6.2 万用表检查

1. 通断档测电源与地是否短路。
2. 测关键网络是否连通。
3. 测二极管/三极管极性。
4. 上电前先测对地阻抗，不要直接满压上电。

#### 10.6.3 温度曲线（回流焊）

```svg
<svg xmlns="http://www.w3.org/2000/svg" viewBox="0 0 720 300">
  <text x="20" y="30" font-size="16" fill="currentColor">图 10-2：典型无铅回流焊温度曲线</text>
  <line x1="80" y1="240" x2="660" y2="240" stroke="currentColor" stroke-width="2"/>
  <line x1="80" y1="240" x2="80" y2="60" stroke="currentColor" stroke-width="2"/>
  <text x="640" y="265" font-size="12" fill="currentColor">时间</text>
  <text x="40" y="70" font-size="12" fill="currentColor">温度℃</text>
  <path d="M80 240 L180 200 L260 200 L340 90 L420 90 L500 150 L620 240" fill="none" stroke="currentColor" stroke-width="3"/>
  <text x="180" y="185" font-size="12" fill="currentColor">预热 150～180℃</text>
  <text x="330" y="75" font-size="12" fill="currentColor">峰值 235～245℃</text>
  <text x="500" y="135" font-size="12" fill="currentColor">回流 217℃以上 60～90s</text>
  <text x="570" y="225" font-size="12" fill="currentColor">冷却</text>
</svg>
```

#### 10.6.4 CircuitJS

```circuitjs
rc-charge
```

把烙铁/板子升温看成“热阻 + 热容”的一阶系统，和 RC 充电同形：时间常数越大，到温越慢。曲线用来理解预热/回流的时间分配，不是精确热仿真。

#### 10.6.5 动手任务

- 焊一块 0805 LED 限流板，记录焊点照片。
- 故意做一个虚焊，用万用表/轻压法观察现象。
- 用热风枪拆一个 SOP-8，记录温度/风量/时间。
- 写一页“焊接参数记录”：烙铁温度、焊锡型号、助焊剂、缺陷。

### 10.7 常见坑

1. **温度越高越好**：焊盘翘起、器件烫坏、助焊剂瞬间失效。
2. **烙铁头氧化不擦**：不上锡，热传不出去。
3. **焊锡丝当“胶水”堆**：锡堆不润湿，虚焊。
4. **元件先焊一端不检查**：另一端焊不上，立碑/歪斜。
5. **拆焊硬撬**：焊盘脱落，板子报废。
6. **QFN 底部散热焊盘没上锡**：看似焊上，实际散热/接地不良。
7. **带电焊接**：带电插拔/焊接，烧器件、伤自己。
8. **忽视静电**：MOS/IC 被静电打伤，现场测不出，可靠性下降。
9. **助焊剂不洗**：残留吸潮/漏电，高阻电路出问题。

### 10.8 本章复盘

#### 10.8.1 公式与规则表

| 公式/规则 | 用途 | 条件与注意 |
|---|---|---|
| 有铅 183℃，无铅 217～220℃ | 焊锡熔点 | 烙铁头温度要高于熔点 |
| 烙铁温度 = 熔点 + 50～100℃ | 工艺窗口 | 大焊盘取上限 |
| 焊点应光亮、凹月面 | 润湿判断 | 锡堆/粗糙 = 润湿差 |
| 通断档测电源对地 | 上电前检查 | 先测阻抗，再上电 |
| 热风温度 300～380℃ | 拆 QFN/SOP | 风量中低，均匀加热 |

#### 10.8.2 术语表

| 术语 | 英文 | 一句话解释 |
|---|---|---|
| 润湿 | wetting | 焊锡在金属表面铺开 |
| 虚焊 | cold/virtual joint | 表面接触但未形成合金连接 |
| 连锡 | solder bridge | 相邻焊盘被锡短接 |
| 立碑 | tombstone | 贴片元件一端翘起 |
| 助焊剂 | flux | 清除氧化、帮助润湿 |
| 回流焊 | reflow | 焊膏熔化连接 |
| 返修 | rework | 拆下/重焊已焊器件 |

#### 10.8.3 自测 10 题

1. 焊接的四个变量是什么？
2. 有铅和无铅的熔点差多少？
3. 虚焊为什么静态万用表测不出来？
4. 通孔焊接的四步是什么？
5. 0805 立碑的常见原因？
6. QFN 底部散热焊盘怎么焊？
7. 拆焊为什么不能硬撬？
8. 焊后目视检查看哪四项？
9. 上电前为什么先测对地阻抗？
10. 助焊剂残留有什么风险？

#### 10.8.4 能力清单

- [ ] 能焊通孔电阻/排针，焊点光亮。
- [ ] 能焊 0805/0603，元件不歪、不立碑。
- [ ] 能用热风枪拆 SOP/QFN。
- [ ] 能识别虚焊、连锡、冷焊、立碑。
- [ ] 能写焊接参数与缺陷记录。

#### 10.8.5 下一章

下一章讲**封装、元件库与 BOM**：焊什么、怎么焊，取决于封装选得对不对。你会看到封装四要素、推荐焊盘、引脚映射，以及 BOM 里的替代料怎么处理。
